Repository: feihanyu953-web/paper-reader-workflow

# Paper Reader Workflow

AI-assisted deep reading and knowledge management framework for electrocatalysis and computational electrochemistry research papers.

Built on top of AI coding assistants (Claude Code / Codex), this framework provides structured workflows for:

- **Deep reading**: 10-section analysis covering research questions, methods, key results, mechanisms, innovations, limitations, and transferable knowledge
- **Batch ingestion**: Multi-agent parallel processing for bulk paper import into a structured knowledge base
- **Knowledge base**: Schema-validated storage with automatic source tracking (Fig./Table/Section granularity)
- **Wiki layer**: Obsidian-compatible concept pages derived from KB data with full traceability
- **Audit gates**: Automated quality control with cryptographic tree-hash receipts and independent reviewer checks
- **Paper fetching**: Multi-source academic search tool (Google Scholar, Web of Science, Scopus, CNKI)

## Who this is for

Graduate students and postdocs in electrocatalysis, C-N coupling, electrooxidation, interfacial water, DFT, and MLFF+MD. The framework assumes domain knowledge and focuses on systematic reading quality.

## Prerequisites

- [Claude Code](https://claude.ai/code) or [Codex](https://codex.ai) (or any AI coding assistant that reads `CLAUDE.md` / `AGENTS.md` as project instructions)
- Windows (native), macOS/Linux (requires PowerShell Core for audit gate scripts)
- `pdftotext` (for batch text extraction; optional if your AI has native PDF support)

## Quick start

```bash
git clone https://github.com/YOUR_USERNAME/paper-reader-workflow.git
cd paper-reader-workflow
```

Then open this directory with Claude Code or Codex. The AI will automatically read `CLAUDE.md` and understand the workflows.

### First use

1. **Read a paper**: Drop a PDF in the project folder and say "精读这篇论文" (deep-read this paper)
2. **Ingest to KB**: After reading, say "入库这篇论文" (ingest this paper to KB)
3. **Export notes**: Say "导出笔记" (export notes) to generate a Markdown + PDF

### Customize your research domain

Edit `CLAUDE.md` line 5 to match your research area. The routing rules, KB schema, and review protocols are research-domain-agnostic.

## Combined use with computer-kb-workflow

For computational software knowledge management (DFT/MD/MLFF parameters, error troubleshooting, workflow design), install the companion repo:

```bash
git clone https://github.com/YOUR_USERNAME/computer-kb-workflow.git
cp -r computer-kb-workflow/computer_kb/ ./computer_kb/
```

Then merge the `.claude/settings.json` hooks and restore the full routing table in `CLAUDE.md`. See `SETUP.md` for detailed instructions.

## Directory structure

```
├── CLAUDE.md              # Project instructions + routing rules (Claude Code entry)
├── AGENTS.md              # Codex entry adapter
├── md2pdf.ps1             # PDF export script
├── pdf_style.css           # PDF styling
├── docs/paper-reader/     # Workflow protocols
│   ├── READING.md          #   10-section deep reading protocol
│   ├── BATCH.md            #   Batch ingestion scheduling
│   ├── EXPORT.md           #   Note export protocol
│   ├── GATES.md            #   Audit gate mechanism
│   ├── WIKI_SYNC.md        #   KB-to-wiki sync rules
│   └── ORIGIN_XRD.md       #   XRD graph automation
├── kb/                    # Paper knowledge base (framework only)
│   ├── INDEX.md            #   Routing index + module summary
│   ├── SCHEMA.md           #   Schema v1 field contract
│   ├── REVIEWER.md         #   Review protocol
│   └── reference/          #   Public reference data (Raman/IR/XPS)
├── wiki/                  # Wiki display layer (skeleton)
├── paper-fetcher/         # Multi-source academic search tool
└── .claude/               # Claude Code integration
    ├── settings.json       #   Stop hook registration
    ├── hooks/              #   Audit gate PowerShell scripts
    ├── agents/             #   Independent reviewer agent
    ├── scripts/            #   Receipt generation
    ├── skills/             #   General-purpose workflow skills
    └── commands/opsx/      #   OpenSpec commands
```

File: kb/reference/common_raman.md
# 电催化常见 Raman 峰位归属

> 通用参考骨架。文献值与参考值冲突时并列呈现。
> 格式：峰位 (cm⁻¹) / 归属 / 体系 / 来源

## 碳材料

| 峰位 (cm⁻¹) | 归属 | 体系 | 来源 |
|---|---|---|---|
| ~1350 | D 带 (sp³ 缺陷/无序) | 碳基催化剂 | [Ferrari, Phys. Rev. Lett. 2006] |
| ~1580 | G 带 (sp² 石墨 E₂g) | 碳基催化剂 | [Ferrari, Phys. Rev. Lett. 2006] |
| ~2700 | 2D 带 | 石墨烯/少层碳 | [Ferrari, Phys. Rev. Lett. 2006] |
| I_D/I_G | 缺陷密度指标 | 碳基催化剂 | [Ferrari, Phys. Rev. Lett. 2006] |

## Ni 基催化剂 (OER / 电氧化)

| 峰位 (cm⁻¹) | 归属 | 体系 | 来源 |
|---|---|---|---|
| ~450-480 | Ni-O 伸缩 (NiO) | NiO | [Weckhuysen, Chem. Soc. Rev. 2010] |
| ~475-490 | Ni-O 伸缩 (β-NiOOH) | NiOOH | [Weckhuysen, Chem. Soc. Rev. 2010] |
| ~555-560 | Ni-O 伸缩 (γ-NiOOH) | NiOOH 高氧化态 | [Weckhuysen, Chem. Soc. Rev. 2010] |
| ~310-320 | Ni-OH 弯曲 | Ni(OH)₂ | [Duan, JACS 2015] |
| ~440-460 | Ni-OH 伸缩 | Ni(OH)₂ | [Duan, JACS 2015] |

## Co 基催化剂

| 峰位 (cm⁻¹) | 归属 | 体系 | 来源 |
|---|---|---|---|
| ~191-195 | Co-O 弯曲 (Co₃O₄) | Co₃O₄ | [Kim, J. Phys. Chem. C 2012] |
| ~470-485 | Co-O 伸缩 (Co₃O₄) | Co₃O₄ | [Kim, J. Phys. Chem. C 2012] |
| ~515-525 | Co-O 伸缩 (Co₃O₄) | Co₃O₄ | [Kim, J. Phys. Chem. C 2012] |
| ~670-690 | Co-O A₁g (Co₃O₄) | Co₃O₄ | [Kim, J. Phys. Chem. C 2012] |

## Fe 基催化剂

| 峰位 (cm⁻¹) | 归属 | 体系 | 来源 |
|---|---|---|---|
| ~215-225 | Fe-O 弯曲 | α-Fe₂O₃ | [de Faria, J. Raman Spectrosc. 1997] |
| ~285-295 | Fe-O 弯曲 | α-Fe₂O₃ | [de Faria, J. Raman Spectrosc. 1997] |
| ~405-415 | Fe-O 伸缩 | α-Fe₂O₃ | [de Faria, J. Raman Spectrosc. 1997] |
| ~610-620 | Fe-O 伸缩 | α-Fe₂O₃ | [de Faria, J. Raman Spectrosc. 1997] |
| ~660-670 | Fe-O 伸缩 (Fe₃O₄) | Fe₃O₄ | [de Faria, J. Raman Spectrosc. 1997] |

## Cu 基催化剂 (CO₂RR)

| 峰位 (cm⁻¹) | 归属 | 体系 | 来源 |
|---|---|---|---|
| ~280-300 | *CO 受限旋转 (Cu-CO) | Cu 表面 CO₂RR | [Ren, Nat. Catal. 2023] |
| ~360-370 | *CO 伸缩 (atop) | Cu 表面 CO₂RR | [Ren, Nat. Catal. 2023] |
| ~2050-2100 | C≡O 伸缩 (atop *CO) | Cu 表面 CO₂RR | [Ren, Nat. Catal. 2023] |

## 界面水 / 电解质

| 峰位 (cm⁻¹) | 归属 | 体系 | 来源 |
|---|---|---|---|
| ~3200-3300 | 强 H 键水 (ice-like, 4-coord) | 界面水 | [Wang, Nat. Energy 2024] |
| ~3400-3500 | 弱 H 键水 (liquid-like, 2-3 coord) | 界面水 | [Wang, Nat. Energy 2024] |
| ~3550-3650 | 弱 H 键水 (dangling OH / 1-coord) | 界面水 | [Wang, Nat. Energy 2024] |
| ~3000-3100 | 水合质子 H₃O⁺·(H₂O)n | 酸性界面 | [Wang, Nat. Energy 2024] |
| ~3600-3700 | 自由 OH 伸缩 (悬挂 OH) | 疏水界面 | [Wang, Nat. Energy 2024] |

## 氮物种 (NO₃RR / C-N 偶联)

| 峰位 (cm⁻¹) | 归属 | 体系 | 来源 |
|---|---|---|---|
| ~1045-1050 | NO₃⁻ ν₁ 对称伸缩 (free) | 溶液 NO₃⁻ | [Irish, J. Chem. Phys. 1969] |
| ~1380-1400 | NO₃⁻ ν₃ 反对称伸缩 | 溶液 NO₃⁻ | [Irish, J. Chem. Phys. 1969] |
| ~715-720 | NO₃⁻ ν₄ 面内弯曲 | 溶液 NO₃⁻ | [Irish, J. Chem. Phys. 1969] |
| ~1230-1250 | NO₂⁻ 对称伸缩 | 溶液 NO₂⁻ | [Irish, J. Chem. Phys. 1969] |
| ~1540-1560 | *NO₂ 反对称伸缩 | 吸附态 NO₂ | 视体系而定 |

## 金属氧化物通用

| 峰位 (cm⁻¹) | 归属 | 体系 | 来源 |
|---|---|---|---|
| ~830-860 | O-O 伸缩 (过氧物种 *OOH) | OER 中间体 | [Shao-Horn, J. Phys. Chem. C 2014] |
| ~870-900 | O-O 伸缩 (超氧物种 *OO) | OER 中间体 | [Shao-Horn, J. Phys. Chem. C 2014] |
| ~1060-1080 | O-OH 弯曲 (过氧氢物种) | OER 中间体 | [Shao-Horn, J. Phys. Chem. C 2014] |

---

> **使用说明**：以上为领域公认参考值。实际体系因价态、配位、应变、电解液等因素偏移 ±20 cm⁻¹ 属正常。当文献报告值与参考值显著偏离时，并列列出并标注可能原因。

File: kb/reference/common_xps.md
# 常见元素 XPS 结合能参考

> 通用参考骨架。文献值与参考值冲突时并列呈现。
> 格式：能级 / 结合能 (eV) / 归属 / 体系 / 来源
> 校准参考：adventitious C 1s = 284.8 eV

## C 1s

| 结合能 (eV) | 归属 | 体系 | 来源 |
|---|---|---|---|
| 284.8 | C-C / C=C (adventitious) | 通用校准 | [Biesinger, Appl. Surf. Sci. 2010] |
| ~285.5-286.0 | C-N / C-O | N 掺杂碳 | [Biesinger, Appl. Surf. Sci. 2010] |
| ~286.5-287.5 | C=O / C=N | N 掺杂碳 | [Biesinger, Appl. Surf. Sci. 2010] |
| ~288.5-289.5 | O-C=O / C-F | 氧化碳 | [Biesinger, Appl. Surf. Sci. 2010] |
| ~284.0-284.5 | 金属碳化物 (M-C) | 碳包覆金属 | 视体系而定 |

## N 1s

| 结合能 (eV) | 归属 | 体系 | 来源 |
|---|---|---|---|
| ~398.3-398.8 | 吡啶 N (pyridinic N) | N 掺杂碳 | [Biesinger, Carbon 2011] |
| ~399.5-400.0 | 吡咯 N (pyrrolic N) / M-Nₓ | N 掺杂碳 / M-N-C | [Biesinger, Carbon 2011] |
| ~400.8-401.5 | 石墨 N (graphitic N) | N 掺杂碳 | [Biesinger, Carbon 2011] |
| ~402-403 | 氧化 N (N-O) | N 掺杂碳 | [Biesinger, Carbon 2011] |
| ~399.0-399.5 | M-Nₓ (Fe-N₄, Ni-N₄) | M-N-C 单原子 | [Zelenay, Science 2011] |

## Ni 2p

| 结合能 (eV) | 归属 | 体系 | 来源 |
|---|---|---|---|
| ~854.5-855.5 | Ni 2p₃/₂ (Ni²⁺) | NiO / Ni(OH)₂ | [Biesinger, Surf. Interface Anal. 2009] |
| ~855.8-857.0 | Ni 2p₃/₂ (Ni³⁺) | NiOOH | [Biesinger, Surf. Interface Anal. 2009] |
| ~861.0-862.5 | Ni 2p₃/₂ satellite | Ni²⁺ 特征伴峰 | [Biesinger, Surf. Interface Anal. 2009] |
| ~872.5-874.0 | Ni 2p₁/₂ (Ni²⁺) | NiO / Ni(OH)₂ | [Biesinger, Surf. Interface Anal. 2009] |
| 852.6-853.0 | Ni 2p₃/₂ (Ni⁰) | 金属 Ni | [Biesinger, Surf. Interface Anal. 2009] |

## Co 2p

| 结合能 (eV) | 归属 | 体系 | 来源 |
|---|---|---|---|
| ~780.0-781.0 | Co 2p₃/₂ (Co²⁺) | CoO / Co(OH)₂ | [Biesinger, Appl. Surf. Sci. 2011] |
| ~779.5-780.5 | Co 2p₃/₂ (Co³⁺) | Co₃O₄ / CoOOH | [Biesinger, Appl. Surf. Sci. 2011] |
| ~785.0-786.5 | Co 2p₃/₂ satellite | Co²⁺ 特征伴峰 | [Biesinger, Appl. Surf. Sci. 2011] |
| 778.0-778.5 | Co 2p₃/₂ (Co⁰) | 金属 Co | [Biesinger, Appl. Surf. Sci. 2011] |

## Fe 2p

| 结合能 (eV) | 归属 | 体系 | 来源 |
|---|---|---|---|
| ~710.0-711.5 | Fe 2p₃/₂ (Fe²⁺) | FeO / Fe-N₄ | [Biesinger, Appl. Surf. Sci. 2011] |
| ~711.5-713.0 | Fe 2p₃/₂ (Fe³⁺) | Fe₂O₃ / FeOOH | [Biesinger, Appl. Surf. Sci. 2011] |
| ~715.0-716.5 | Fe 2p₃/₂ satellite | Fe²⁺ 特征伴峰 | [Biesinger, Appl. Surf. Sci. 2011] |
| 706.5-707.5 | Fe 2p₃/₂ (Fe⁰) | 金属 Fe / Fe 纳米粒子 | [Biesinger, Appl. Surf. Sci. 2011] |

## Cu 2p

| 结合能 (eV) | 归属 | 体系 | 来源 |
|---|---|---|---|
| 932.4-932.8 | Cu 2p₃/₂ (Cu⁰ / Cu⁺) | 金属 Cu / Cu₂O | [Biesinger, Surf. Interface Anal. 2010] |
| ~933.5-935.0 | Cu 2p₃/₂ (Cu²⁺) | CuO | [Biesinger, Surf. Interface Anal. 2010] |
| ~940-945 | Cu 2p₃/₂ satellite | Cu²⁺ 特征伴峰 (d⁹) | [Biesinger, Surf. Interface Anal. 2010] |
| ~952.0-952.5 | Cu 2p₁/₂ (Cu⁰ / Cu⁺) | 金属 Cu / Cu₂O | [Biesinger, Surf. Interface Anal. 2010] |

> Cu⁰ vs Cu⁺ 仅靠 Cu 2p₃/₂ 难以区分，需借助 Cu LMM Auger 参数：Cu⁰ ~568.0 eV (kinetic), Cu⁺ ~570.0 eV (kinetic)

## O 1s

| 结合能 (eV) | 归属 | 体系 | 来源 |
|---|---|---|---|
| ~529.5-530.5 | 晶格氧 O²⁻ (M-O) | 金属氧化物 | [Biesinger, Appl. Surf. Sci. 2010] |
| ~531.0-532.0 | 表面 OH⁻ (M-OH) | 氢氧化物 / 缺陷氧 | [Biesinger, Appl. Surf. Sci. 2010] |
| ~532.5-533.5 | 吸附 H₂O / C-O | 吸附水 / 碳氧 | [Biesinger, Appl. Surf. Sci. 2010] |
| ~528.0-529.0 | 高价金属氧 (M=O) | RuO₂ / IrO₂ 等 | 视体系而定 |

## S 2p (硫属 / 硫化物催化剂)

| 结合能 (eV) | 归属 | 体系 | 来源 |
|---|---|---|---|
| ~161.5-162.5 | S 2p₃/₂ (M-S) | 金属硫化物 | [Smart, Surf. Interface Anal. 1999] |
| ~163.0-164.0 | S 2p₃/₂ (S₂²⁻) | 二硫化物/多硫 | [Smart, Surf. Interface Anal. 1999] |
| ~168.0-169.0 | SO₄²⁻ / SO₃²⁻ | 硫酸盐/亚硫酸盐 | [Smart, Surf. Interface Anal. 1999] |

---

> **使用说明**：
> - 所有结合能以 C 1s = 284.8 eV 校准
> - 导电性差的样品需做电荷校正
> - 2p 能级自旋-轨道分裂：Ni 17.3 eV, Co 15.0 eV, Fe 13.1 eV, Cu 19.8 eV (2p₃/₂ ↔ 2p₁/₂)
> - 伴峰(satellite)是过渡金属化学态判断的关键——消失或减弱意味着价态变化
> - 主要参考文献：Biesinger et al., Applied Surface Science (2010, 2011); Surface and Interface Analysis (2009, 2010)
